Repository: edkuart/aviation-biosecurity

File: content/sections/corrosion-materials.json
{
  "id": "corrosion-materials",
  "slug": "/corrosion-materials",
  "navLabel": "Corrosion and Materials",
  "title": {
    "az": "Uçaq Korroziyası və Material Uyğunluğu: Dezinfektantlar, Sanasiya Agentləri və Metal Davranışı",
    "en": "Aircraft Corrosion and Material Compatibility: Disinfectants, Sanitation Agents, and Metal Behavior"
  },
  "summary": {
    "az": "Uçaq konstruksiyasındakı əsas metallar, dezinfektantların bu metallara təsiri, FAA AC 43-4B korroziya nəzarəti rəhbərliyi, galvanik korroziya və uyğunluq cədvəlləri.",
    "en": "Key metals in aircraft structure, effects of disinfectants on these metals, FAA AC 43-4B corrosion control guidance, galvanic corrosion, and compatibility tables."
  },
  "tags": ["FAA", "EASA"],
  "expandableSections": [
    {
      "titleAz": "Aviasiyada istifadə edilən əsas metallar",
      "titleEn": "Key Metals Used in Aviation",
      "defaultOpen": true,
      "bodyAz": "<p>Müasir kommersial uçaqlar korroziya baxımından fərqli davranışa malik bir neçə əsas metal ailəsindən istifadə edir:</p><ul><li><strong>Alüminium ərintilər (2024, 7075, 6061):</strong> Konstruksiya qanadları, gövdə panelləri. Pasif oksid təbəqəsi ilə qorunur. pH-a həssas: həm turşu (pH &lt; 4) həm qələvi (pH &gt; 9) mühitlər bu təbəqəni parçalayır. Klor birləşmələri galvanik korroziyaya sürətləndirici kimi işləyir.</li><li><strong>Titan ərintilər (Ti-6Al-4V):</strong> Fastenar, hidravlik boru, turbina hissələri. Əvəzsiz oksid qoruması ilə güclü korroziya müqaviməti. Lakin bəzi xlorid məhlulları dərin çatlarda stres korroziyasına yol aça bilər.</li><li><strong>Paslanmaz polad (304, 316):</strong> Mətbəx avadanlığı, hidravlik birləşmələr. Xlorid tərkibli dezinfektantlara həssasdır — xüsusilə 316-dan aşağı dərəcə ərintilər.</li><li><strong>Xrom-molibden polad:</strong> Uçuş nəzarət mexanizmləri, mühərrik montajı. Rütubət varlığında korroziya risklidir.</li><li><strong>Nikel ərintiləri (Inconel):</strong> Mühərrik turbina hissələri. Yüksək istilik müqaviməti, lakin qüvvəli oksidləşdirici agentlərə həssas.</li></ul><p class='text-emerald-700 font-medium'>✅ Təsdiqlənmiş: Metal xüsusiyyətləri FAA AC 43-4B, ASTM standartları və uçaq OEM-lərinin texniki məlumatları ilə uyğundur.</p>",
      "bodyEn": "<p>Modern commercial aircraft use several key metal families that behave differently from a corrosion standpoint:</p><ul><li><strong>Aluminum alloys (2024, 7075, 6061):</strong> Structural wings, fuselage panels. Protected by passive oxide layer. pH-sensitive: both acidic (pH &lt; 4) and alkaline (pH &gt; 9) environments break down this layer. Chlorine compounds act as galvanic corrosion accelerators.</li><li><strong>Titanium alloys (Ti-6Al-4V):</strong> Fasteners, hydraulic tubing, turbine parts. Strong corrosion resistance with self-renewing oxide protection. However, some chloride solutions can cause stress corrosion in deep crevices.</li><li><strong>Stainless steel (304, 316):</strong> Galley equipment, hydraulic fittings. Susceptible to chloride-containing disinfectants — especially alloys below grade 316.</li><li><strong>Chromium-molybdenum steel:</strong> Flight control mechanisms, engine mounting. Corrosion risk in presence of moisture.</li><li><strong>Nickel alloys (Inconel):</strong> Engine turbine parts. High thermal resistance, but sensitive to strong oxidizing agents.</li></ul><p class='text-emerald-700 font-medium'>✅ Confirmed: Metal properties are consistent with FAA AC 43-4B, ASTM standards, and aircraft OEM technical data.</p>"
    },
    {
      "titleAz": "FAA AC 43-4B: Korroziya Nəzarəti Rəhbərliyi",
      "titleEn": "FAA AC 43-4B: Corrosion Control Guidance",
      "bodyAz": "<p>FAA Məsləhət Sirkulyarı 43-4B (<em>Uçaq Korroziyası — Tanınması, Müalicəsi və Profilaktikası</em>) aviasiya korroziya nəzarəti üçün əsas ABŞ rəhbərlik sənədidir.</p><p>AC 43-4B-nin əsas məzmunu:</p><ul><li>Korroziya növlərinin tanınması: səthi, çukur, galvanik, intergranular, stres korroziyası</li><li>Korroziya qiymətləndirilməsi: Yüngül (Səviyyə 1), Orta (Səviyyə 2), Ağır (Səviyyə 3) — hər biri üçün müalicə qaydaları</li><li>Müalicə üsulları: mexaniki çıxarma, kimyəvi konvertasiya, rəng sistemləri</li><li>Kimyəvi agentlərin metal uyğunluğu haqqında rəhbərlik</li><li>Qiymətləndirmə üçün vizual yoxlama protokolları</li></ul><p class='text-blue-700 font-medium'>📖 Yalnız rəhbərlik: AC 43-4B məcburi qayda deyil — tövsiyə edilmiş praktikadır. Amma uyğunluğu nümayiş etdirməyin ən geniş qəbul edilmiş yollarından birini göstərir.</p>",
      "bodyEn": "<p>FAA Advisory Circular 43-4B (<em>Aircraft Corrosion — Identification, Treatment, and Prevention</em>) is the primary US guidance document for aviation corrosion control.</p><p>AC 43-4B key contents:</p><ul><li>Recognition of corrosion types: surface, pitting, galvanic, intergranular, stress corrosion</li><li>Corrosion assessment: Light (Level 1), Moderate (Level 2), Severe (Level 3) — treatment procedures for each</li><li>Treatment methods: mechanical removal, chemical conversion, paint systems</li><li>Guidance on chemical agent compatibility with metals</li><li>Visual inspection protocols for assessment</li></ul><p class='text-blue-700 font-medium'>📖 Guidance only: AC 43-4B is not a mandatory regulation — it is a recommended practice. But it shows one of the most widely accepted means of demonstrating compliance.</p>"
    },
    {
      "titleAz": "Dezinfektantların uçaq metallarına kimyəvi təsiri",
      "titleEn": "Chemical Effects of Disinfectants on Aircraft Metals",
      "bodyAz": "<p>Kabin sanitasiyasında istifadə edilən dezinfektantlar uçaq metalları ilə müxtəlif cür reaksiya verir:</p><p><strong>Qlorid əsaslı agentlər (natrium hipoklorit, xlorlu birləşmələr):</strong></p><ul><li>Alüminium: Pasif oksid qatının parçalanması → çukur korroziyası. Xüsusilə məhlul konsentrasiyası &gt; 200 ppm olduqda risklidir.</li><li>Paslanmaz polad (304 dərəcə): Xlorid stres korroziyasına səbəb ola bilər.</li><li>Titan: Adətən xlorid məhlullarına davamlıdır, lakin yüksək gərginlik altında müəyyən risklər qeydə alınmışdır.</li></ul><p><strong>Alkol əsaslı agentlər (izopropil alkol %70, etanol):</strong></p><ul><li>Alüminium üzərindəki epoksi/PU örtüklərə: Həlledici effekt mümkündür — xüsusilə uzun təmaslarda.</li><li>Rezin elastomerlər: Alkolatla şişmə (swelling) mümkündür.</li><li>Metallara birbaşa: Adətən aşağı kimyəvi risk; lakin su daxilolması ilə birlikdə qalıntı turşu formalaşa bilər.</li></ul><p><strong>Hidrogen peroksid (H₂O₂ %3–%6 məhlul):</strong></p><ul><li>Alüminium: Oksidləşdirici xarakter yüksək konsentrasiyada örtük deqradasiyasına yol aça bilər.</li><li>Mis ərintilər: Peroksid ilə reaksiya verə bilir.</li></ul><p><strong>Kvaternar ammonyum birləşmələri (QAC/QUAT):</strong></p><ul><li>Ən geniş istifadə edilən dezinfektant sinfindən biri.</li><li>Alüminium üzərindəki anodlaşdırılmış örtüklərə qalıntı surtuklanma riski.</li><li>pH nəzarəti altında (neutral/hafif əsaslı) istifadə ediləndə nisbətən aşağı korroziya riski.</li></ul><p class='text-blue-700 font-medium'>⚖ Tənzimləmədən asılıdır: Müəyyən dezinfektant istifadəsinin uçuş yararlılığı statusuna təsiri OEM sertifikatına (AMM-ə istinad) əsasən müəyyən edilir.</p>",
      "bodyEn": "<p>Disinfectants used in cabin sanitation react differently with aircraft metals:</p><p><strong>Chloride-based agents (sodium hypochlorite, chlorine compounds):</strong></p><ul><li>Aluminum: Breakdown of passive oxide layer → pitting corrosion. Especially risky at solution concentrations &gt; 200 ppm.</li><li>Stainless steel (grade 304): Chloride can cause stress corrosion cracking.</li><li>Titanium: Generally resistant to chloride solutions, but certain risks noted under high stress conditions.</li></ul><p><strong>Alcohol-based agents (isopropyl alcohol 70%, ethanol):</strong></p><ul><li>On epoxy/PU coatings over aluminum: Solvent effect possible — especially in prolonged contact.</li><li>Rubber elastomers: Swelling with alcoholate possible.</li><li>Directly on metals: Generally low chemical risk; but residual acid can form in combination with moisture ingress.</li></ul><p><strong>Hydrogen peroxide (H₂O₂ 3%–6% solution):</strong></p><ul><li>Aluminum: Oxidizing nature can lead to coating degradation at high concentration.</li><li>Copper alloys: Can react with peroxide.</li></ul><p><strong>Quaternary ammonium compounds (QAC/QUAT):</strong></p><ul><li>One of the most widely used disinfectant classes.</li><li>Risk of residue fouling on anodized coatings over aluminum.</li><li>Relatively low corrosion risk when used under pH control (neutral/mildly alkaline).</li></ul><p class='text-blue-700 font-medium'>⚖ Regulation-dependent: The effect of specific disinfectant use on airworthiness status is determined by OEM certification (reference to AMM).</p>"
    },
    {
      "titleAz": "Galvanik korroziya: Müxtəlif metalların birlikdə istifadəsi",
      "titleEn": "Galvanic Corrosion: Using Different Metals Together",
      "bodyAz": "<p>Galvanik korroziya iki fərqli metalın elektrolitin (su, kimyəvi məhlul) varlığında elektriki əlaqəsinə girdiyi zaman baş verir. Daha aktiv metal (anod) korroziyaya məruz qalır, daha nəcib metal (katod) isə qorunur.</p><p>Aviasiyada ümumi galvanik korroziya scenariyaları:</p><ul><li><strong>Alüminium + polad fastener:</strong> Alüminium gövdəyə polad bolt. Elektrolit olduqda alüminium korroziyaya uğrayır.</li><li><strong>Karbon kompozit + alüminium:</strong> Müasir gövdə hissələrindəki karbonlu kompozit alüminiuma nisbətən elektriki nəcibdir — bu çox aktual bir korroziya riskidir.</li><li><strong>Xrom örtük üzərindəki alüminium:</strong> Örtüyün qırıldığı nöqtələrdə galvanik hüceyrə formalaşa bilər.</li></ul><p>Galvanik korroziyanın profilaktikası:</p><ul><li>İzolasiya kəçələri (fayllar, anodlaşdırma) fərqli metallar arasında</li><li>Uçuş yararlılığı sertifikatları olan birləşdirici pastalar (corrosion inhibiting compound — CIC)</li><li>Uyğun örtük sistemlərinin seçimi (epoksi primer + PU üst örtük)</li></ul><p class='text-emerald-700 font-medium'>✅ Təsdiqlənmiş: Galvanik cərgə məlumatları ASTM G82 standartı və FAA AC 43-4B-yə uyğundur.</p>",
      "bodyEn": "<p>Galvanic corrosion occurs when two different metals come into electrical contact in the presence of an electrolyte (water, chemical solution). The more active metal (anode) undergoes corrosion, while the nobler metal (cathode) is protected.</p><p>Common galvanic corrosion scenarios in aviation:</p><ul><li><strong>Aluminum + steel fastener:</strong> Steel bolt in aluminum fuselage. When electrolyte present, aluminum corrodes.</li><li><strong>Carbon composite + aluminum:</strong> Carbon composites in modern fuselage sections are electrically nobler than aluminum — this is a very current corrosion concern.</li><li><strong>Aluminum on chrome plating:</strong> Galvanic cell can form at points where the coating breaks.</li></ul><p>Galvanic corrosion prevention:</p><ul><li>Isolation gaskets (files, anodizing) between dissimilar metals</li><li>Corrosion inhibiting compounds (CICs) with airworthiness certificates</li><li>Selection of appropriate coating systems (epoxy primer + PU topcoat)</li></ul><p class='text-emerald-700 font-medium'>✅ Confirmed: Galvanic series data is consistent with ASTM G82 standard and FAA AC 43-4B.</p>"
    },
    {
      "titleAz": "Kabin materiallarının uyğunluq xülasəsi",
      "titleEn": "Cabin Material Compatibility Summary",
      "bodyAz": "<table class='w-full text-xs border-collapse mt-2'><thead><tr class='bg-surface'><th class='border border-border px-2 py-1 text-left'>Material</th><th class='border border-border px-2 py-1'>Hipoklorit</th><th class='border border-border px-2 py-1'>Alkol</th><th class='border border-border px-2 py-1'>H₂O₂</th><th class='border border-border px-2 py-1'>QUAT</th><th class='border border-border px-2 py-1'>Ozon</th></tr></thead><tbody><tr><td class='border border-border px-2 py-1 font-medium'>Alüminium 2024</td><td class='border border-border px-2 py-1 text-center text-red-600'>Yüksək risk</td><td class='border border-border px-2 py-1 text-center text-green-700'>Aşağı</td><td class='border border-border px-2 py-1 text-center text-amber-600'>Orta</td><td class='border border-border px-2 py-1 text-center text-green-700'>Aşağı</td><td class='border border-border px-2 py-1 text-center text-amber-600'>Orta</td></tr><tr><td class='border border-border px-2 py-1 font-medium'>Paslanmaz polad 316</td><td class='border border-border px-2 py-1 text-center text-amber-600'>Orta</td><td class='border border-border px-2 py-1 text-center text-green-700'>Aşağı</td><td class='border border-border px-2 py-1 text-center text-green-700'>Aşağı</td><td class='border border-border px-2 py-1 text-center text-green-700'>Aşağı</td><td class='border border-border px-2 py-1 text-center text-green-700'>Aşağı</td></tr><tr><td class='border border-border px-2 py-1 font-medium'>Titan Ti-6Al-4V</td><td class='border border-border px-2 py-1 text-center text-green-700'>Aşağı</td><td class='border border-border px-2 py-1 text-center text-green-700'>Aşağı</td><td class='border border-border px-2 py-1 text-center text-green-700'>Aşağı</td><td class='border border-border px-2 py-1 text-center text-green-700'>Aşağı</td><td class='border border-border px-2 py-1 text-center text-green-700'>Aşağı</td></tr><tr><td class='border border-border px-2 py-1 font-medium'>Neopren (rezin möhür)</td><td class='border border-border px-2 py-1 text-center text-amber-600'>Orta</td><td class='border border-border px-2 py-1 text-center text-amber-600'>Orta</td><td class='border border-border px-2 py-1 text-center text-amber-600'>Orta</td><td class='border border-border px-2 py-1 text-center text-green-700'>Aşağı</td><td class='border border-border px-2 py-1 text-center text-red-600'>Yüksək risk</td></tr><tr><td class='border border-border px-2 py-1 font-medium'>Poliuretan örtük</td><td class='border border-border px-2 py-1 text-center text-amber-600'>Orta</td><td class='border border-border px-2 py-1 text-center text-amber-600'>Orta</td><td class='border border-border px-2 py-1 text-center text-amber-600'>Orta</td><td class='border border-border px-2 py-1 text-center text-green-700'>Aşağı</td><td class='border border-border px-2 py-1 text-center text-amber-600'>Orta</td></tr><tr><td class='border border-border px-2 py-1 font-medium'>Karbon kompozit</td><td class='border border-border px-2 py-1 text-center text-amber-600'>Orta</td><td class='border border-border px-2 py-1 text-center text-green-700'>Aşağı</td><td class='border border-border px-2 py-1 text-center text-green-700'>Aşağı</td><td class='border border-border px-2 py-1 text-center text-green-700'>Aşağı</td><td class='border border-border px-2 py-1 text-center text-green-700'>Aşağı</td></tr></tbody></table><p class='text-xs text-tech-gray mt-1'>Yuxarıdaki cədvəl ümumi rəhbərlik məqsədi üçündür. Xüsusi tətbiqlər üçün OEM AMM-inə müraciət edin.</p>",
      "bodyEn": "<table class='w-full text-xs border-collapse mt-2'><thead><tr class='bg-surface'><th class='border border-border px-2 py-1 text-left'>Material</th><th class='border border-border px-2 py-1'>Hypochlorite</th><th class='border border-border px-2 py-1'>Alcohol</th><th class='border border-border px-2 py-1'>H₂O₂</th><th class='border border-border px-2 py-1'>QUAT</th><th class='border border-border px-2 py-1'>Ozone</th></tr></thead><tbody><tr><td class='border border-border px-2 py-1 font-medium'>Aluminum 2024</td><td class='border border-border px-2 py-1 text-center text-red-600'>High risk</td><td class='border border-border px-2 py-1 text-center text-green-700'>Low</td><td class='border border-border px-2 py-1 text-center text-amber-600'>Medium</td><td class='border border-border px-2 py-1 text-center text-green-700'>Low</td><td class='border border-border px-2 py-1 text-center text-amber-600'>Medium</td></tr><tr><td class='border border-border px-2 py-1 font-medium'>Stainless steel 316</td><td class='border border-border px-2 py-1 text-center text-amber-600'>Medium</td><td class='border border-border px-2 py-1 text-center text-green-700'>Low</td><td class='border border-border px-2 py-1 text-center text-green-700'>Low</td><td class='border border-border px-2 py-1 text-center text-green-700'>Low</td><td class='border border-border px-2 py-1 text-center text-green-700'>Low</td></tr><tr><td class='border border-border px-2 py-1 font-medium'>Titanium Ti-6Al-4V</td><td class='border border-border px-2 py-1 text-center text-green-700'>Low</td><td class='border border-border px-2 py-1 text-center text-green-700'>Low</td><td class='border border-border px-2 py-1 text-center text-green-700'>Low</td><td class='border border-border px-2 py-1 text-center text-green-700'>Low</td><td class='border border-border px-2 py-1 text-center text-green-700'>Low</td></tr><tr><td class='border border-border px-2 py-1 font-medium'>Neoprene (rubber seal)</td><td class='border border-border px-2 py-1 text-center text-amber-600'>Medium</td><td class='border border-border px-2 py-1 text-center text-amber-600'>Medium</td><td class='border border-border px-2 py-1 text-center text-amber-600'>Medium</td><td class='border border-border px-2 py-1 text-center text-green-700'>Low</td><td class='border border-border px-2 py-1 text-center text-red-600'>High risk</td></tr><tr><td class='border border-border px-2 py-1 font-medium'>Polyurethane coating</td><td class='border border-border px-2 py-1 text-center text-amber-600'>Medium</td><td class='border border-border px-2 py-1 text-center text-amber-600'>Medium</td><td class='border border-border px-2 py-1 text-center text-amber-600'>Medium</td><td class='border border-border px-2 py-1 text-center text-green-700'>Low</td><td class='border border-border px-2 py-1 text-center text-amber-600'>Medium</td></tr><tr><td class='border border-border px-2 py-1 font-medium'>Carbon composite</td><td class='border border-border px-2 py-1 text-center text-amber-600'>Medium</td><td class='border border-border px-2 py-1 text-center text-green-700'>Low</td><td class='border border-border px-2 py-1 text-center text-green-700'>Low</td><td class='border border-border px-2 py-1 text-center text-green-700'>Low</td><td class='border border-border px-2 py-1 text-center text-green-700'>Low</td></tr></tbody></table><p class='text-xs text-tech-gray mt-1'>The above table is for general guidance purposes. For specific applications, consult the OEM AMM.</p>"
    },
    {
      "titleAz": "Sanitasiya protokollarında korroziyadan qorunma",
      "titleEn": "Corrosion Protection in Sanitation Protocols",
      "bodyAz": "<p>Effektiv sanitasiya protokolu dezinfeksiya effektivliyini material qoruması ilə balanslaşdırmalıdır. FAA AC 43-4B və EASA rəhbərlik sənədi aşağıdakı prinsipləri vurğulayır:</p><ul><li><strong>Seyreltmə nisbəti:</strong> Dezinfektantı istehsalçı tövsiyə etdiyi konsentrasiyada istifadə edin — daha güclü həmişə daha effektiv deyil, lakin korroziya riski daha yüksəkdir.</li><li><strong>Təmas müddəti:</strong> Tövsiyə edilən ekspozisiya müddəti aşılmamalıdır, xüsusilə alüminium səthlərə.</li><li><strong>Yaxalanma:</strong> Klor əsaslı dezinfektantlar tətbiqdən sonra çalışan su ilə yaxalanmalıdır.</li><li><strong>Qurutma:</strong> Kimyəvi maddə qalıntısının rütubətlə uzunmüddətli işləyi elektrolit formalaşmasına yol aça bilər. Sanitasiyadan sonra səthlər quruda bilər.</li><li><strong>Sənədləşmə:</strong> İstifadə edilən kimyəvi agent, konsentrasiya, ekspozisiya müddəti uçuş texniki xidmət qeydlərinde qeydə alınmalıdır.</li></ul><p class='text-blue-700 font-medium'>📖 Yalnız rəhbərlik: Bu prinsiplər EASA Kabin Təmizliyi Rəhbərliyindən (2021) götürülmüşdür. Xüsusi OEM tələbləri fərqli ola bilər.</p>",
      "bodyEn": "<p>Effective sanitation protocols must balance disinfection effectiveness with material protection. FAA AC 43-4B and EASA guidance documents emphasize the following principles:</p><ul><li><strong>Dilution ratio:</strong> Use disinfectant at manufacturer-recommended concentration — stronger is not always more effective, but corrosion risk is higher.</li><li><strong>Contact time:</strong> Recommended exposure time should not be exceeded, especially on aluminum surfaces.</li><li><strong>Rinsing:</strong> Chlorine-based disinfectants should be rinsed with running water after application.</li><li><strong>Drying:</strong> Long-term working of chemical residue with moisture can lead to electrolyte formation. Surfaces may be dried after sanitation.</li><li><strong>Documentation:</strong> Chemical agent used, concentration, exposure time should be recorded in aircraft maintenance logs.</li></ul><p class='text-blue-700 font-medium'>📖 Guidance only: These principles are derived from EASA Cabin Cleaning Guidance (2021). Specific OEM requirements may differ.</p>"
    }
  ],
  "keyTerms": [
    { "termAz": "Galvanik korroziya", "termEn": "Galvanic corrosion", "definitionAz": "Elektrolitin varlığında iki fərqli metalın birlikdə olması nəticəsindəki elektrokimyəvi proses — daha aktiv metal korroziyaya uğrayır.", "definitionEn": "Electrochemical process resulting from two dissimilar metals in the presence of an electrolyte — the more active metal corrodes." },
    { "termAz": "Çukur korroziyası", "termEn": "Pitting corrosion", "definitionAz": "Metal səthdə lokallaşdırılmış, dərin çuxur şəklindəki korroziya — xüsusilə alüminium xlorid məruziyyətdə görülür.", "definitionEn": "Localized, deep pit-shaped corrosion on metal surface — particularly seen in aluminum under chloride exposure." },
    { "termAz": "Stres korroziyası çatlaması", "termEn": "Stress corrosion cracking (SCC)", "definitionAz": "Mexaniki gərginlik + korroziv mühitin kombinasiyasından yaranan çatlanma — tez-tez alüminium və paslanmaz poladda görülür.", "definitionEn": "Cracking resulting from combination of mechanical stress + corrosive environment — frequently seen in aluminum and stainless steel." },
    { "termAz": "AMM", "termEn": "AMM", "definitionAz": "Aircraft Maintenance Manual — OEM tərəfindən nəşr edilmiş texniki xidmət sənədi. Uçuş yararlılığına uyğun şəkildə xüsusi kimyəvi maddə istifadəsinə icazəni özündə saxlayır.", "definitionEn": "Aircraft Maintenance Manual — maintenance document published by the OEM. Contains authorization for specific chemical agent use consistent with airworthiness." },
    { "termAz": "CIC", "termEn": "CIC", "definitionAz": "Corrosion Inhibiting Compound — aviasiyada istifadəyə icazəli qoruyucu pasta/maddə. Uçuş yararlılığı sertifikatlı olmalıdır.", "definitionEn": "Corrosion Inhibiting Compound — protective paste/compound authorized for aviation use. Must be airworthiness certified." }
  ],
  "studyQuestions": [
    {
      "questionAz": "Natrium hipoklorit alüminium ərintiləri üçün nə üçün yüksək risk daşıyır?",
      "questionEn": "Why does sodium hypochlorite pose high risk for aluminum alloys?",
      "answerAz": "Natrium hipoklorit (ağartıcı maddə) alüminiumun qoruyucu pasif oksid qatını parçalayır. Xlorid ionları məhlulun pH-ından asılı olmayaraq bu qatı aşındırır. Bu alüminium səthdə lokallaşdırılmış çukur korroziyasına yol açır. Xüsusilə yüksək konsentrasiyalar (&gt; 200 ppm) xlorid ionları ilə riski artırır.",
      "answerEn": "Sodium hypochlorite (bleach) breaks down aluminum's protective passive oxide layer. Chloride ions erode this layer regardless of solution pH. This leads to localized pitting corrosion on aluminum surfaces. Especially high concentrations (> 200 ppm) of chloride ions increase the risk."
    },
    {
      "questionAz": "FAA AC 43-4B-nin statusu nədir: məcburi qayda yoxsa rəhbərlik?",
      "questionEn": "What is the status of FAA AC 43-4B: mandatory regulation or guidance?",
      "answerAz": "FAA AC 43-4B (Məsləhət Sirkulyarı) məcburi federal qayda deyil — rəhbərlik sənədidir. Amma o, korroziya nəzarəti üçün uyğunluğu nümayiş etdirməyin qəbul edilmiş yollarından birini göstərir. Xüsusi tələblər 14 CFR Hissə 43 məcburi qaydalarına uyğundur.",
      "answerEn": "FAA AC 43-4B (Advisory Circular) is not a mandatory federal regulation — it is a guidance document. However, it shows one of the accepted means of demonstrating compliance for corrosion control. Specific requirements must comply with mandatory 14 CFR Part 43 regulations."
    },
    {
      "questionAz": "Galvanik korroziya prosesini izah edin. Aviasiyada bu hansı vəziyyətdə baş verir?",
      "questionEn": "Explain the galvanic corrosion process. In what situation does this occur in aviation?",
      "answerAz": "Galvanik korroziya: iki fərqli metal elektrolitin (su, kimyəvi məhlul) varlığında elektriki əlaqəyə girəndə daha aktiv metal (anode) korroziyaya uğrayır. Aviasiyada nümunə: alüminium gövdə paneli + polad fastener → elektrolit (rütubət, dezinfektant) olduqda alüminium korroziyaya məruz qalır. Müasir aktual nümunə: karbon kompozit + alüminium birləşməsi — karbon elektrik cəhətdən daha nəcibdir.",
      "answerEn": "Galvanic corrosion: when two dissimilar metals make electrical contact in the presence of an electrolyte (water, chemical solution), the more active metal (anode) corrodes. Aviation example: aluminum fuselage panel + steel fastener → aluminum corrodes when electrolyte (moisture, disinfectant) is present. Modern current example: carbon composite + aluminum connection — carbon is electrically nobler."
    },
    {
      "questionAz": "Kabin dezinfeksiyasında hansı material korroziya baxımından ən yüksək riskli sayılır?",
      "questionEn": "Which material is considered highest risk from a corrosion standpoint in cabin disinfection?",
      "answerAz": "Klor əsaslı dezinfektantlarla işləyəndə alüminium ərintiləri (2024, 7075) ən yüksək risk daşıyır — çünki xlorid ionları pasif oksid qatını aşındırır və çukur korroziyasına yol açır. Ozon ilə işləyəndə isə neopren/vulkanlaşdırılmış rezin möhürlər ən həssas materiallardan hesab olunur.",
      "answerEn": "When working with chlorine-based disinfectants, aluminum alloys (2024, 7075) carry the highest risk — because chloride ions erode the passive oxide layer and cause pitting corrosion. When working with ozone, neoprene/vulcanized rubber seals are considered the most sensitive materials."
    }
  ],
  "sourceIds": ["FAA-AC-43-4B", "EASA-CLEANING-GUIDE", "OZONE-RESIST-CHART", "CORROSIONPEDIA-COATINGS", "FAA-CORR-PRTS"],
  "statusedClaims": [
    { "status": "confirmed", "claim": { "az": "Alüminium ərintilərinin xlorid həlledicilərlə korroziyası ASTM G82 standartı ilə müəyyən edilmiş galvanik cərgəyə uyğundur.", "en": "Corrosion of aluminum alloys with chloride solvents is consistent with the galvanic series established by ASTM G82 standard." }, "sourceIds": ["FAA-AC-43-4B"] },
    { "status": "guidance-only", "claim": { "az": "FAA AC 43-4B dezinfektant istifadəsi üçün rəhbərlik verir, lakin bu rəhbərlik məcburi tənzimləmə deyil.", "en": "FAA AC 43-4B provides guidance for disinfectant use, but this guidance is not a mandatory regulation." }, "sourceIds": ["FAA-AC-43-4B"] },
    { "status": "regulation-dependent", "claim": { "az": "Xüsusi dezinfektantın uçuş yararlılığına uyğun istifadəsi OEM AMM-in icazəsinə əsaslanır — bu isə uçaq növünə görə dəyişir.", "en": "Airworthiness-compliant use of specific disinfectants is based on OEM AMM authorization — which varies by aircraft type." }, "sourceIds": ["FAA-AC-43-4B", "EASA-CLEANING-GUIDE"] }
  ]
}

File: content/sections/protective-coatings.json
{
  "id": "protective-coatings",
  "slug": "/protective-coatings",
  "navLabel": "Protective Coatings",
  "title": {
    "az": "Aviasiyada Qoruyucu Örtüklər: Epoksi, Poliuretan, ADI Sistemləri və Sertifikatlaşdırma",
    "en": "Protective Coatings in Aviation: Epoxy, Polyurethane, ADI Systems, and Certification"
  },
  "summary": {
    "az": "Uçaq konstruksiyasında korroziyaya qarşı örtük sistemlərinin layları, epoksi primer, poliuretan topcoat, ADI örtük sistemləri, sertifikatlaşdırma tələbləri (FAA/EASA) və sanasiya agentlərinin örtüklərə təsiri.",
    "en": "Layers of anti-corrosion coating systems in aircraft structures, epoxy primer, polyurethane topcoat, ADI coating systems, certification requirements (FAA/EASA), and effects of sanitation agents on coatings."
  },
  "tags": ["FAA"],
  "expandableSections": [
    {
      "titleAz": "Qoruyucu örtük sistemlərinin laylanması",
      "titleEn": "Layering of protective coating systems",
      "defaultOpen": true,
      "bodyAz": "<p>Aviasiya qoruyucu örtük sistemi adətən üç əsas laydan ibarətdir:</p><p><strong>1. Səthi hazırlıq:</strong></p><ul><li>Metal səthin kimyəvi həll etmə (stripping) ilə köhnə örtükdən azad edilməsi</li><li>Anodlaşdırma — alüminium səthlərə elektrokimyəvi oksid qatı əlavə edilməsi (korroziyaya müqavimət üçün)</li><li>Kimyəvi konversiya örtüyü (Alodine/Chromate) — alüminium üçün birbaşa metalın üzərindəki nazik korroziya inhibitoru qat</li></ul><p><strong>2. Primer (Epoksi):</strong></p><ul><li>Metalın üzərinə birbaşa tətbiq edilən korroziya inhibitoru baza örtüyü</li><li>Ən geniş istifadə edilən: xromatı epoksi primer (MIL-PRF-23377 / MIL-PRF-85582)</li><li>Xromat birləşmələri güclü korroziya inhibitorudur — lakin toksiklik endişəsi var (hexavalent xrom)</li><li>Xromatı olmayan alternativlər inkişaf etdirilməkdədir — lakin hələ tam bərabər effektivlik sənədləşdirilməmişdir</li></ul><p><strong>3. Topcoat (Poliuretan):</strong></p><ul><li>Primer üzərinə tətbiq edilən yekun örtük qatı</li><li>Mexaniki zərər, UV şüalanması, kimyəvi agentlər, su girişindən qoruyur</li><li>MIL-PRF-85285 tipli poliuretan topcoat-lar standart aviasiya tətbiqidir</li></ul><p class='text-emerald-700 font-medium'>✅ Təsdiqlənmiş: Üçqatlı örtük sistemi (səthi hazırlıq + primer + topcoat) FAA AC 43-4B və MIL-SPEC standartları ilə uyğundur.</p>",
      "bodyEn": "<p>An aviation protective coating system typically consists of three main layers:</p><p><strong>1. Surface preparation:</strong></p><ul><li>Chemical stripping of old coatings from metal surface</li><li>Anodizing — electrochemical addition of oxide layer to aluminum surfaces (for corrosion resistance)</li><li>Chemical conversion coating (Alodine/Chromate) — thin corrosion inhibitor layer directly on metal for aluminum</li></ul><p><strong>2. Primer (Epoxy):</strong></p><ul><li>Base corrosion inhibitor coating applied directly to metal</li><li>Most widely used: chromate epoxy primer (MIL-PRF-23377 / MIL-PRF-85582)</li><li>Chromate compounds are strong corrosion inhibitors — but toxicity concern exists (hexavalent chromium)</li><li>Non-chromate alternatives are being developed — but fully equivalent effectiveness has not yet been documented</li></ul><p><strong>3. Topcoat (Polyurethane):</strong></p><ul><li>Final coating layer applied over primer</li><li>Protects against mechanical damage, UV radiation, chemical agents, water ingress</li><li>MIL-PRF-85285 type polyurethane topcoats are the standard aviation application</li></ul><p class='text-emerald-700 font-medium'>✅ Confirmed: Three-layer coating system (surface prep + primer + topcoat) is consistent with FAA AC 43-4B and MIL-SPEC standards.</p>"
    },
    {
      "titleAz": "Poliuretan örtüklər: xüsusiyyətlər və aviasiya tətbiqi",
      "titleEn": "Polyurethane coatings: properties and aviation application",
      "bodyAz": "<p>Poliuretan (PU) örtüklər kommersial aviasiyada ən geniş istifadə edilən topcoat sinfidir.</p><p><strong>Kimyəvi quruluş:</strong> İzosianat + poliol birləşməsindən əmələ gəlir. İki komponentli sistemlər (2K PU) havacılıqda ən geniş yayılmışdır — yüksək çarpaz-bağlanma sıxlığı ilə daha yaxşı kimyəvi müqavimət göstərir.</p><p><strong>Aviasiya PU örtüklərinin xüsusiyyətləri:</strong></p><ul><li>UV müqaviməti — yüksək altitudda güclü UV məruziyyəti altında rəng davamlılığı</li><li>Mexaniki davamlılıq — sürtünmə, taxılma, kiçik zərbələr</li><li>Kimyəvi müqavimət — yanacaq, hidravlik maye, sanasiya agentlərinin bir çoxuna qarşı</li><li>Aşağı ağırlıq — uçuşda ağırlıq optimal saxlanır</li><li>Açıq rəng (gümüşü/ağ) — istilik əks etdirmə üçün</li></ul><p><strong>Məhdudiyyətlər:</strong></p><ul><li>İzosianat buxarları toksikdir — tətbiq zamanı PPE tələb olunur</li><li>Yüksək konsentrasiyalı ozon məruziyyəti uzunmüddətli deqradasiyaya yol açır</li><li>Kəskin kimyəvi agentlər (hipoklorit, yüksək konsentrasiyalı alkol) örtüyü zəiflədə bilər</li></ul><p class='text-emerald-700 font-medium'>✅ Təsdiqlənmiş: MIL-PRF-85285 aviasiya poliuretan topcoat standartı FAA tərəfindən tanınmış çərçivədir.</p>",
      "bodyEn": "<p>Polyurethane (PU) coatings are the most widely used topcoat class in commercial aviation.</p><p><strong>Chemical structure:</strong> Formed from isocyanate + polyol combination. Two-component systems (2K PU) are most widespread in aviation — showing better chemical resistance with higher cross-linking density.</p><p><strong>Properties of aviation PU coatings:</strong></p><ul><li>UV resistance — color durability under strong UV exposure at high altitude</li><li>Mechanical durability — abrasion, wear, minor impacts</li><li>Chemical resistance — against fuel, hydraulic fluid, and most sanitation agents</li><li>Low weight — flight weight remains optimized</li><li>Light color (silver/white) — heat reflection</li></ul><p><strong>Limitations:</strong></p><ul><li>Isocyanate vapors are toxic — PPE required during application</li><li>Prolonged high-concentration ozone exposure leads to long-term degradation</li><li>Aggressive chemical agents (hypochlorite, high-concentration alcohol) can weaken coating</li></ul><p class='text-emerald-700 font-medium'>✅ Confirmed: MIL-PRF-85285 aviation polyurethane topcoat standard is a FAA-recognized framework.</p>"
    },
    {
      "titleAz": "ADI örtük sistemləri",
      "titleEn": "ADI coating systems",
      "bodyAz": "<p>ADI (American Decal and Ink / Advanced Coating Systems) aviasiya sənayesindəki ixtisaslaşmış örtük sistemlərindən birinin ticarət adıdır. Geniş mənada \"ADI sistemi\" termini müəyyən performans xüsusiyyətlərini qarşılayan mürəkkəb çoxlaylı örtük sistemlərini ifadə edir.</p><p><strong>ADI tipli sistemlərin xüsusiyyətləri:</strong></p><ul><li>Xromatı-olmayan (xrom-sız) korroziya inhibitoru primerləri</li><li>İkili funksional örtüklər — həm qoruyucu, həm də uçaq şəxsiyyəti/rənglənmə</li><li>REACH tənzimləməsinə uyğunluq (Avropa kimyəvi maddələr tənzimləmə çərçivəsi) — hexavalent xromdan uzaqlaşma</li></ul><p><strong>Sənaye konteksti:</strong> Aviasiya örtük sənayesi son onillikdə xromatı sistemlərdən xromatı-olmayan alternativlərə keçid yaşayır. Bu keçid həm toksiklik endişəsi (REACH), həm də istifadəçi sağlamlığı tələbi ilə əlaqədardır.</p><p class='text-orange-700 font-medium'>⚠ Yoxlama lazımdır: \"ADI sistemi\" termini sənayedə müxtəlif istehsalçılar tərəfindən müxtəlif mənaları ilə istifadə edilir. Bu platformada Corrosionpedia-ya istinadla verilmiş ümumi örtük sistemi xüsusiyyətləri kimi başa düşülməlidir.</p>",
      "bodyEn": "<p>ADI (American Decal and Ink / Advanced Coating Systems) is a trade name for one of the specialized coating systems in the aviation industry. In a broad sense, the term \"ADI system\" refers to complex multi-layer coating systems meeting certain performance characteristics.</p><p><strong>Characteristics of ADI-type systems:</strong></p><ul><li>Non-chromate corrosion inhibitor primers</li><li>Dual-function coatings — both protective and aircraft identity/livery</li><li>REACH regulation compliance (European chemical regulation framework) — moving away from hexavalent chromium</li></ul><p><strong>Industry context:</strong> The aviation coating industry has been experiencing a transition from chromate to non-chromate alternatives over the last decade. This transition relates to both toxicity concerns (REACH) and user health requirements.</p><p class='text-orange-700 font-medium'>⚠ Needs verification: The term \"ADI system\" is used by different manufacturers in the industry with different meanings. On this platform it should be understood as general coating system characteristics referenced via Corrosionpedia.</p>"
    },
    {
      "titleAz": "Sertifikatlaşdırma tələbləri: FAA / EASA çərçivəsi",
      "titleEn": "Certification requirements: FAA / EASA framework",
      "bodyAz": "<p>Aviasiyada qoruyucu örtük sistemləri uçuş yararlılığı sertifikatı ilə əlaqəlidir.</p><p><strong>FAA çərçivəsi:</strong></p><ul><li><strong>14 CFR Hissə 43:</strong> Texniki xidmət, profilaktik texniki xidmət, yenidən qurma, dəyişdirmə — örtük dəyişikliyi bu kontekstdə qiymətləndirilir</li><li><strong>FAA AC 43-4B:</strong> Korroziya müalicəsi üçün örtük sistemlərinin seçiminə rəhbərlik edir (məcburi deyil, tövsiyəli)</li><li><strong>STCs (Supplemental Type Certificates):</strong> Standart olmayan örtük sistemlərinin tətbiqi üçün STC tələb oluna bilər</li></ul><p><strong>EASA çərçivəsi:</strong></p><ul><li>EASA Part-M (Uçuş yararlılığının davamlılığı) — örtük dəyişikliklərini texniki xidmət kontekstinə yerləşdirir</li><li>EASA Sertifikatlaşdırma Spesifikasiyaları (CS-25) quruluşun korroziyadan qorunması üçün tələbləri əhatə edir</li></ul><p><strong>Material Approval (Materialın Onaylanması):</strong> Hər örtük komponenti (primer, topcoat, converter) uçuş yararlılığı ilə uyğun olduğu sübut edilmiş olmalıdır. Adətən MIL-SPEC uyğunluq sənədi, OEM təsdiqi və ya ayrıca FAA/EASA onayı ilə sübut edilir.</p><p class='text-emerald-700 font-medium'>✅ Təsdiqlənmiş: 14 CFR Hissə 43 örtük dəyişikliklərinə tətbiq olunan ABŞ məcburi federal qaydadır.</p>",
      "bodyEn": "<p>Protective coating systems in aviation are linked to airworthiness certification.</p><p><strong>FAA framework:</strong></p><ul><li><strong>14 CFR Part 43:</strong> Maintenance, preventive maintenance, rebuilding, and alteration — coating changes are evaluated in this context</li><li><strong>FAA AC 43-4B:</strong> Guides selection of coating systems for corrosion treatment (not mandatory, recommended)</li><li><strong>STCs (Supplemental Type Certificates):</strong> STCs may be required for application of non-standard coating systems</li></ul><p><strong>EASA framework:</strong></p><ul><li>EASA Part-M (Continuing airworthiness) — places coating changes within maintenance context</li><li>EASA Certification Specifications (CS-25) cover requirements for structural corrosion protection</li></ul><p><strong>Material Approval:</strong> Each coating component (primer, topcoat, converter) must be demonstrated as compliant with airworthiness. Typically demonstrated by MIL-SPEC compliance documentation, OEM approval, or separate FAA/EASA approval.</p><p class='text-emerald-700 font-medium'>✅ Confirmed: 14 CFR Part 43 is a mandatory US federal regulation applicable to coating changes.</p>"
    },
    {
      "titleAz": "Sanasiya agentlərinin örtük sistemlərinə təsiri",
      "titleEn": "Effects of sanitation agents on coating systems",
      "bodyAz": "<p>Kabin sanasiyasında istifadə edilən kimyəvi agentlər qoruyucu örtük sistemləri ilə müxtəlif şəkildə reaksiya verə bilər:</p><table class='w-full text-xs border-collapse mt-2'><thead><tr class='bg-surface'><th class='border border-border px-2 py-1 text-left'>Agent</th><th class='border border-border px-2 py-1'>Epoksi Primer</th><th class='border border-border px-2 py-1'>PU Topcoat</th><th class='border border-border px-2 py-1'>Anodlaşdırma</th></tr></thead><tbody><tr><td class='border border-border px-2 py-1 font-medium'>Alkol %70</td><td class='border border-border px-2 py-1 text-center text-green-700'>Aşağı risk</td><td class='border border-border px-2 py-1 text-center text-amber-600'>Orta — uzun kontakt</td><td class='border border-border px-2 py-1 text-center text-green-700'>Aşağı</td></tr><tr><td class='border border-border px-2 py-1 font-medium'>QUAT (%0.5)</td><td class='border border-border px-2 py-1 text-center text-green-700'>Aşağı</td><td class='border border-border px-2 py-1 text-center text-green-700'>Aşağı</td><td class='border border-border px-2 py-1 text-center text-amber-600'>Orta — qalıq</td></tr><tr><td class='border border-border px-2 py-1 font-medium'>H₂O₂ (%3)</td><td class='border border-border px-2 py-1 text-center text-amber-600'>Orta</td><td class='border border-border px-2 py-1 text-center text-amber-600'>Orta</td><td class='border border-border px-2 py-1 text-center text-green-700'>Aşağı</td></tr><tr><td class='border border-border px-2 py-1 font-medium'>Hipoklorit (%0.5+)</td><td class='border border-border px-2 py-1 text-center text-red-600'>Yüksək risk</td><td class='border border-border px-2 py-1 text-center text-amber-600'>Orta</td><td class='border border-border px-2 py-1 text-center text-red-600'>Yüksək risk</td></tr><tr><td class='border border-border px-2 py-1 font-medium'>Ozon (> 1 ppm)</td><td class='border border-border px-2 py-1 text-center text-amber-600'>Orta</td><td class='border border-border px-2 py-1 text-center text-amber-600'>Orta</td><td class='border border-border px-2 py-1 text-center text-green-700'>Aşağı</td></tr></tbody></table><p class='text-xs text-tech-gray mt-2'>Bu cədvəl ümumi rəhbərlik məqsədi daşıyır. Xüsusi örtük uyğunluğu üçün OEM AMM-ə müraciət edin.</p><p class='text-blue-700 font-medium mt-3'>⚖ Tənzimləmədən asılıdır: Örtük deqradasiyasının uçuş yararlılığına təsiri OEM onayı çərçivəsindən asılıdır.</p>",
      "bodyEn": "<p>Chemical agents used in cabin sanitation can react with protective coating systems in various ways:</p><table class='w-full text-xs border-collapse mt-2'><thead><tr class='bg-surface'><th class='border border-border px-2 py-1 text-left'>Agent</th><th class='border border-border px-2 py-1'>Epoxy Primer</th><th class='border border-border px-2 py-1'>PU Topcoat</th><th class='border border-border px-2 py-1'>Anodizing</th></tr></thead><tbody><tr><td class='border border-border px-2 py-1 font-medium'>Alcohol 70%</td><td class='border border-border px-2 py-1 text-center text-green-700'>Low risk</td><td class='border border-border px-2 py-1 text-center text-amber-600'>Medium — long contact</td><td class='border border-border px-2 py-1 text-center text-green-700'>Low</td></tr><tr><td class='border border-border px-2 py-1 font-medium'>QUAT (0.5%)</td><td class='border border-border px-2 py-1 text-center text-green-700'>Low</td><td class='border border-border px-2 py-1 text-center text-green-700'>Low</td><td class='border border-border px-2 py-1 text-center text-amber-600'>Medium — residue</td></tr><tr><td class='border border-border px-2 py-1 font-medium'>H₂O₂ (3%)</td><td class='border border-border px-2 py-1 text-center text-amber-600'>Medium</td><td class='border border-border px-2 py-1 text-center text-amber-600'>Medium</td><td class='border border-border px-2 py-1 text-center text-green-700'>Low</td></tr><tr><td class='border border-border px-2 py-1 font-medium'>Hypochlorite (0.5%+)</td><td class='border border-border px-2 py-1 text-center text-red-600'>High risk</td><td class='border border-border px-2 py-1 text-center text-amber-600'>Medium</td><td class='border border-border px-2 py-1 text-center text-red-600'>High risk</td></tr><tr><td class='border border-border px-2 py-1 font-medium'>Ozone (> 1 ppm)</td><td class='border border-border px-2 py-1 text-center text-amber-600'>Medium</td><td class='border border-border px-2 py-1 text-center text-amber-600'>Medium</td><td class='border border-border px-2 py-1 text-center text-green-700'>Low</td></tr></tbody></table><p class='text-xs text-tech-gray mt-2'>This table is for general guidance purposes. Consult the OEM AMM for specific coating compatibility.</p><p class='text-blue-700 font-medium mt-3'>⚖ Regulation-dependent: The impact of coating degradation on airworthiness depends on the OEM approval framework.</p>"
    }
  ],
  "keyTerms": [
    {
      "termAz": "Epoksi primer",
      "termEn": "Epoxy primer",
      "definitionAz": "Metal səthinə birbaşa tətbiq edilən korroziya inhibitoru baza örtüyü. Adətən xromatı birləşmələr içerir (MIL-PRF-23377).",
      "definitionEn": "Base corrosion inhibitor coating applied directly to metal surface. Typically contains chromate compounds (MIL-PRF-23377)."
    },
    {
      "termAz": "Poliuretan topcoat",
      "termEn": "Polyurethane topcoat",
      "definitionAz": "Primer üzərinə tətbiq edilən son örtük qatı. UV, mexaniki zərər, kimyəvi agentlərə qarşı qoruyur. Aviasiya standartı: MIL-PRF-85285.",
      "definitionEn": "Final coating layer applied over primer. Protects against UV, mechanical damage, chemical agents. Aviation standard: MIL-PRF-85285."
    },
    {
      "termAz": "Anodlaşdırma",
      "termEn": "Anodizing",
      "definitionAz": "Alüminium səthinə elektrokimyəvi yolla nazik oksid qatı əlavə edilməsi. Korroziyaya müqaviməti artırır, boyaların yapışmasını yaxşılaşdırır.",
      "definitionEn": "Electrochemical addition of thin oxide layer to aluminum surfaces. Increases corrosion resistance and improves paint adhesion."
    },
    {
      "termAz": "Kimyəvi konversiya örtüyü",
      "termEn": "Chemical conversion coating",
      "definitionAz": "Alüminium üçün birbaşa metal səthinə tətbiq olunan nazik korroziya inhibitoru qat (Alodine, Chromate). Primer üçün əlavə əsas funksiyası da yerinə yetirir.",
      "definitionEn": "Thin corrosion inhibitor layer applied directly to aluminum metal surface (Alodine, Chromate). Also serves as bonding base for primer."
    },
    {
      "termAz": "STC",
      "termEn": "STC",
      "definitionAz": "Supplemental Type Certificate — standart olmayan dəyişikliklərin (o cümlədən örtük sistemlərinin) uçuş yararlılığı ilə uyğunluğunu sübut edən əlavə tip sertifikatı.",
      "definitionEn": "Supplemental Type Certificate — supplemental type certificate demonstrating airworthiness compliance of non-standard modifications (including coating systems)."
    },
    {
      "termAz": "REACH",
      "termEn": "REACH",
      "definitionAz": "Registration, Evaluation, Authorisation and Restriction of Chemicals — AB kimyəvi maddələr tənzimləmə çərçivəsi. Hexavalent xrom məhdudiyyəti bu çərçivədən gəlir.",
      "definitionEn": "Registration, Evaluation, Authorisation and Restriction of Chemicals — EU chemical regulation framework. Hexavalent chromium restrictions come from this framework."
    }
  ],
  "studyQuestions": [
    {
      "questionAz": "Aviasiya qoruyucu örtük sisteminin üç əsas layını adlandırın.",
      "questionEn": "Name the three main layers of an aviation protective coating system.",
      "answerAz": "1. Səthi hazırlıq (anodlaşdırma, kimyəvi konversiya örtüyü — Alodine). 2. Primer (epoksi — xromatı/xromatı-olmayan korroziya inhibitoru). 3. Topcoat (poliuretan — mexaniki, UV, kimyəvi qoruyucu son qat).",
      "answerEn": "1. Surface preparation (anodizing, chemical conversion coating — Alodine). 2. Primer (epoxy — chromate/non-chromate corrosion inhibitor). 3. Topcoat (polyurethane — mechanical, UV, chemical protective final layer)."
    },
    {
      "questionAz": "Xromatı epoksi primerin məhdudiyyəti nədir?",
      "questionEn": "What is the limitation of chromate epoxy primer?",
      "answerAz": "Xromatı epoksi primer (MIL-PRF-23377) güclü korroziya inhibitorudur. Lakin hexavalent xrom (Cr⁶⁺) toksikdir — REACH çərçivəsində AB-də məhdudlaşdırılır. Bu, aviasiya örtük sənayesini xromatı-olmayan alternativlərə keçidə sövq etmişdir. Lakin hələ tam bərabər effektivlik sənədləşdirilməmişdir.",
      "answerEn": "Chromate epoxy primer (MIL-PRF-23377) is a strong corrosion inhibitor. However, hexavalent chromium (Cr⁶⁺) is toxic — restricted in the EU under the REACH framework. This has driven the aviation coating industry to transition to non-chromate alternatives. But fully equivalent effectiveness has not yet been documented."
    },
    {
      "questionAz": "Hipoklorit niyə anodlaşdırılmış alüminium səthlər üçün yüksək risk daşıyır?",
      "questionEn": "Why does hypochlorite pose high risk for anodized aluminum surfaces?",
      "answerAz": "Hipoklorit içindəki xlorid ionları anodlaşdırma qatını — alüminiumun qoruyucu oksid örtüyünü — parçalayır. Bu qoruma itdikdən sonra alüminium səthi birbaşa kimyəvi məruziyyətə açıq qalır və çukur korroziyası inkişaf edə bilər.",
      "answerEn": "Chloride ions in hypochlorite break down the anodizing layer — aluminum's protective oxide coating. After this protection is lost, the aluminum surface is exposed directly to chemical exposure and pitting corrosion can develop."
    },
    {
      "questionAz": "STC nə vaxt lazım olur?",
      "questionEn": "When is an STC required?",
      "answerAz": "Supplemental Type Certificate (STC) standart olmayan dəyişiklikler üçün tələb olunur. Örtük sistemləri kontekstinde: uçağın tip sertifikatında nəzərdə tutulmayan və ya OEM AMM-də icazəli olmayan örtük sistemi istifadəsi üçün STC prosesi tələb oluna bilər.",
      "answerEn": "An STC is required for non-standard modifications. In the coating systems context: the STC process may be required for use of a coating system not specified in the aircraft type certificate or authorized in the OEM AMM."
    }
  ],
  "sourceIds": [
    "FAA-AC-43-4B",
    "CORROSIONPEDIA-COATINGS",
    "ADI-COATINGS",
    "OZONE-RESIST-CHART",
    "FAA-CORR-PRTS"
  ],
  "statusedClaims": [
    {
      "status": "confirmed",
      "claim": {
        "az": "14 CFR Hissə 43 örtük dəyişikliklərinə tətbiq olunan ABŞ məcburi federal qaydadır.",
        "en": "14 CFR Part 43 is mandatory US federal regulation applicable to coating changes."
      },
      "sourceIds": ["FAA-AC-43-4B"]
    },
    {
      "status": "confirmed",
      "claim": {
        "az": "MIL-PRF-85285 poliuretan topcoat standartı FAA-nın tanıdığı aviasiya örtük çərçivəsidir.",
        "en": "MIL-PRF-85285 polyurethane topcoat standard is a FAA-recognized aviation coating framework."
      },
      "sourceIds": ["FAA-AC-43-4B", "CORROSIONPEDIA-COATINGS"]
    },
    {
      "status": "needs-verification",
      "claim": {
        "az": "\"ADI sistemi\" termini sənayedə müxtəlif istehsalçılar tərəfindən müxtəlif mənaları ilə istifadə edilir.",
        "en": "The term \"ADI system\" is used by different manufacturers in the industry with different meanings."
      },
      "sourceIds": ["ADI-COATINGS"]
    },
    {
      "status": "regulation-dependent",
      "claim": {
        "az": "Örtük deqradasiyasının uçuş yararlılığına təsiri OEM onayı çərçivəsindən asılıdır.",
        "en": "The impact of coating degradation on airworthiness depends on the OEM approval framework."
      },
      "sourceIds": ["FAA-AC-43-4B"]
    }
  ]
}
